Repository: VladislavVaskin/Smelting-ML

File: data/data.csv (part 1 of 15)
Mч,Tч,Si_ч,Mn_ч,C_ч,P_ч,S_ч,Mл,Si_л,Mn_л,C_л,P_л,S_л,М_ф1,М_ф2,М_ф3,М_ф3,М_ф3,М_мш,tд,Vд,Мм,Tм,Si_м,Mn_м,C_м,P_м,S_м,tM,Mш
297,1398,0.7173,0.3289,4.9621,0.0667,0.0158,105,0.194899,0.595107,0.191128,0.019265,0.019267,12020,2629,0,4550,0,1.485,19.47,21283,364.61,1666,0.004,0.146,0.096,0.035,0.027,10.9,57.5
291,1390,0.5661,0.2776,4.8437,0.0627,0.0192,112,0.196608,0.598204,0.193573,0.019479,0.019482,16072,1273,0,4557,0,1.455,19.27,22093,365.52,1680,0.003,0.081,0.053,0.01,0.021,22.8,51.3
310,1351,0.6655,0.2581,4.5803,0.066,0.0407,100,0.157792,0.53175,0.143716,0.015448,0.015448,13984,0,0,4513,0,1.55,19.92,22358,371.87,1713,0.002,0.055,0.042,0.01,0.021,8.5,54.8
310,1353,0.39,0.3,4.74,0.068,0.024,100,0.191168,0.591975,0.186714,0.019012,0.019012,14020,0,0,4518,0,1.55,19.03,22373,371.87,1628,0.004,0.068,0.048,0.01,0.03,8.5,41.3
300,1390,0.6883,0.2583,4.7933,0.0617,0.0183,110,0.180625,0.579818,0.171476,0.017847,0.017847,14036,992,0,4119,0,1.5,31.78,22428,371.87,1621,0.003,0.092,0.076,0.017,0.027,8.9,57.1
300,1442,0.62,0.24,4.87,0.055,0.017,112,0.209226,1.167423,0.099303,0.012099,0.008016,14015,3019,0,4101,0,1.5,17.88,20824,373.68,1655,0.003,0.144,0.106,0.021,0.017,9.8,55
304,1387,0.4051,0.2765,4.6807,0.0649,0.0306,105,0.184634,0.58608,0.175091,0.018046,0.01805,13995,1017,0,4544,0,1.52,18.05,21085,370.96,1631,0.003,0.077,0.052,0.012,0.018,8.8,42.6
295,1374,0.892,0.3039,4.6264,0.0621,0.0171,115,0.198817,0.60013,0.19793,0.019861,0.019861,18025,3008,0,4338,0,1.475,18.63,21788,371.87,1627,0.003,0.083,0.072,0.013,0.026,9.4,68.7
290,1400,0.9235,0.3103,4.7714,0.0644,0.0163,120,0.175134,0.574058,0.160581,0.016866,0.016872,16069,3123,10,4270,0,1.45,18.5,20924,371.87,1671,0.004,0.081,0.044,0.016,0.022,9.1,69.6
295,1371,0.4983,0.24,4.731,0.0568,0.021,116,0.190468,0.590151,0.183674,0.018641,0.018646,14040,0,593,4409,0,1.475,18.58,21139,372.78,1590,0.005,0.039,0.036,0.03,0.049,9.1,48.6
296,1368,0.5778,0.2927,4.7222,0.0649,0.022,115,0.194832,0.589263,0.232336,0.018392,0.018397,18938,1497,1082,4132,0,1.48,24.7,21474,372.78,1598,0.005,0.053,0.061,0.009,0.028,8.5,53.5
300,1399,0.5933,0.27,4.712,0.0637,0.023,111,0.192479,0.593153,0.186786,0.018908,0.018912,18395,2628,1095,3926,0,1.5,19.82,22444,372.78,1615,0.002,0.08,0.059,0.011,0.023,9.5,53.9
294,1403,0.8192,0.3115,4.7185,0.0666,0.0142,116,0.186948,0.587172,0.178293,0.018241,0.018247,20424,3111,1099,3936,0,1.47,19.9,22320,371.87,1613,0.002,0.07,0.063,0.007,0.023,9.4,65.5
301,1395,0.47,0.25,4.82,0.057,0.024,113,0.212501,1.171343,0.10402,0.01247,0.008391,16404,1273,1096,3930,0,1.505,19.35,21662,375.5,1606,0.006,0.077,0.143,0.006,0.015,10.2,48.1
300,1380,0.5,0.3,4.56,0.065,0.018,114,0.128112,0.525461,0.094082,0.012011,0.012011,16323,1177,1091,3991,0,1.5,18.97,21375,375.5,1633,0.004,0.141,0.052,0.008,0.019,10,48.1
299,1441,0.56,0.26,4.85,0.059,0.016,111,0.177413,0.576824,0.166661,0.017488,0.017488,20735,4444,1075,4032,0,1.495,20.37,22871,371.87,1658,0.003,0.087,0.076,0.006,0.018,9.9,52.5
298,1396,0.5467,0.2839,4.6089,0.0638,0.022,110,0.127767,0.524045,0.093829,0.011978,0.011978,16310,986,1071,4027,0,1.49,18.62,21090,370.06,1652,0.002,0.083,0.046,0.01,0.017,10.1,49.5
301,1412,0.6465,0.2733,4.687,0.0623,0.0173,110,0.127767,0.524045,0.093829,0.011978,0.011978,16316,2494,1072,4019,0,1.505,18.8,21123,372.78,1700,0.003,0.104,0.05,0.011,0.014,9.6,54.9
301,1428,0.4468,0.2866,4.7101,0.059,0.02,111,0.193869,0.592648,0.189869,0.019148,0.019151,21925,596,1095,4013,0,1.505,37.07,22464,373.68,1746,0.003,0.056,0.09,0.012,0.024,9.3,47
292,1399,0.68,0.27,4.63,0.063,0.014,85,0.127849,0.524382,0.093889,0.011986,0.011986,20323,2012,1013,4023,0,1.46,17.92,20869,341.94,1649,0.003,0.086,0.07,0.007,0.012,8.8,51.8
297,1432,0.37,0.24,0,0.059,0.029,116,0.198186,0.639985,0.188203,0.01904,0.018727,15421,2014,0,4004,0,1.485,18.42,21588,374.59,1646,0.005,0.086,0.051,0.009,0.018,9.4,43
300,1424,0.46,0.245,4.8,0.0585,0.025,110,0.128,0.525,0.094,0.012,0.012,21998,1016,0,4001,0,1.5,20.03,21757,371.87,1615,0.003,0.076,0.061,0.004,0.013,9,46.1
302,1404,0.5038,0.246,4.6,0.0628,0.0282,111,0.184602,0.583351,0.175067,0.017975,0.01798,14002,2016,0,3995,0,1.51,18.88,22102,374.59,1621,0.003,0.076,0.059,0.01,0.029,9.6,48.6
300,1399,0.52,0.27,4.63,0.064,0.031,110,0.182396,0.583541,0.171198,0.017713,0.017718,14003,2025,0,4040,0,1.5,18.4,20898,371.87,1639,0.003,0.066,0.056,0.015,0.039,9.3,49
296,1419,0.5893,0.25,4.7959,0.061,0.0245,115,0.178417,0.578974,0.165548,0.017287,0.017292,14000,2009,0,4041,0,1.48,17.73,20840,372.78,1618,0.005,0.065,0.051,0.009,0.023,9.1,52.9
290,1470,0.7,0.26,0,0.061,0.016,120,0.191835,0.634388,0.178185,0.018295,0.017993,15962,5058,0,4029,0,1.45,18.2,21186,371.87,1663,0.004,0.1,0.043,0.012,0.01,9.1,59.5
290,1454,0.6238,0.2331,4.61,0.0576,0.0193,120,0.199626,0.599981,0.199226,0.019939,0.019939,14003,5049,0,4022,0,1.45,18.63,21841,371.87,1673,0.006,0.106,0.078,0.014,0.024,9.4,55.7
290,1416,0.5228,0.25,4.7272,0.0608,0.0281,92,0.193467,0.592402,0.18912,0.019087,0.01909,16002,1003,0,4033,0,1.45,17.65,20512,346.47,1697,0.007,0.102,0.05,0.015,0.029,8.1,45.3
295,1415,0.6498,0.2542,4.6649,0.0627,0.0268,117,0.177458,0.575987,0.163511,0.017046,0.017054,14006,3055,0,4012,0,1.475,18.28,21146,373.68,1715,0.007,0.101,0.04,0.014,0.02,8.6,56.2
292,1439,0.5356,0.2552,4.7377,0.0626,0.0276,92,0.174044,0.574061,0.1595,0.016843,0.016848,18067,4364,0,4088,0,1.46,18.85,21165,348.29,1737,0.003,0.053,0.035,0.007,0.021,8.3,46.6
298,1370,0.58,0.29,4.64,0.067,0.028,110,0.128465,0.526909,0.094342,0.012044,0.012044,16308,789,0,4134,0,1.49,18.87,20650,370.06,1640,0.004,0.082,0.041,0.012,0.024,9.2,51
300,1409,0.75,0.3,4.59,0.067,0.025,113,0.187504,0.585597,0.181938,0.018619,0.018619,20332,3895,0,4094,0,1.5,19.12,21331,374.59,1624,0.003,0.071,0.059,0.013,0.031,7.8,62.3
299,1423,0.6057,0.2674,4.88,0.0605,0.02,111,0.180162,0.579432,0.16836,0.017477,0.017483,14360,3169,0,4039,0,1.495,18.35,20490,371.87,1646,0.003,0.075,0.049,0.008,0.026,9,53.5
298,1400,0.5359,0.2981,4.6956,0.0669,0.025,112,0.127886,0.524531,0.093916,0.011989,0.011989,14365,989,0,4061,0,1.49,23.1,20944,371.87,1645,0.004,0.147,0.053,0.02,0.018,8.4,48.9
298,1440,0.4907,0.2527,4.6349,0.0587,0.0189,111,0.188724,0.588351,0.180966,0.018429,0.018434,18329,4556,0,4083,0,1.49,19.47,21331,370.96,1666,0.003,0.065,0.041,0.005,0.017,8.4,48.7
299,1408,0.41,0.29,4.73,0.067,0.031,110,0.18444,0.585314,0.174293,0.017942,0.017947,18344,3173,0,4078,0,1.495,19.08,21241,370.96,1598,0.002,0.059,0.059,0.006,0.036,8.1,44.4
302,1402,0.4693,0.2729,4.7568,0.0642,0.0276,109,0.193344,0.639517,0.178683,0.018265,0.017934,15986,1732,0,4361,0,1.51,19.73,20643,372.78,1651,0.003,0.108,0.057,0.01,0.028,8.6,47
300,1439,0.48,0.25,4.62,0.056,0.018,110,0.191742,0.593191,0.185233,0.018785,0.01879,15978,1447,0,3994,0,1.5,18.8,21137,371.87,1670,0.004,0.123,0.079,0.013,0.023,8.8,47.4
302,1435,0.484,0.246,4.7614,0.0564,0.0192,112,0.227218,1.274429,0.109568,0.012961,0.008242,15993,4118,0,4036,0,1.51,18.77,21733,375.5,1646,0.003,0.089,0.048,0.006,0.01,8.7,49.2
299,1376,0.4625,0.2958,4.7159,0.0645,0.0188,111,0.195126,0.595324,0.191523,0.019297,0.0193,14081,1232,0,4236,0,1.495,19.33,21720,371.87,1662,0.004,0.122,0.063,0.014,0.016,9.1,46.4
301,1427,0.4773,0.2636,4.9168,0.0612,0.0198,112,0.182737,0.58414,0.170847,0.017645,0.017652,14038,3264,0,3978,0,1.505,18.22,20526,374.59,1643,0.003,0.089,0.053,0.009,0.016,8.9,47.5
302,1390,0.5047,0.2868,4.69,0.0644,0.0224,111,0.134338,0.575539,0.093221,0.011841,0.011515,15077,3021,0,4024,0,1.51,18.57,20887,374.59,1655,0.004,0.134,0.058,0.013,0.01,8.6,48
300,1423,0.506,0.277,4.7915,0.0621,0.0186,110,0.190031,0.590065,0.182795,0.018571,0.018576,14984,4853,0,4119,0,1.5,18.78,21231,371.87,1668,0.003,0.113,0.051,0.012,0.023,8.5,49
302,1341,0.5783,0.3126,4.7365,0.0668,0.0179,112,0.192127,0.592447,0.186305,0.018865,0.018869,15108,991,0,4060,0,1.51,18.57,20868,375.5,1610,0.006,0.105,0.077,0.024,0.025,8.9,52.6
300,1402,0.73,0.29,4.88,0.065,0.024,112,0.19732,0.595607,0.195998,0.019653,0.019654,16049,2465,0,4184,0,1.5,19.53,21979,373.68,1600,0.003,0.043,0.045,0.03,0.034,8,60.4
295,1420,0.5085,0.2436,4.8158,0.0576,0.0166,60,0.128,0.525,0.094,0.012,0.012,22439,1953,0,4038,0,1.475,19.02,20970,321.99,1625,0.003,0.063,0.042,0.004,0.01,7.7,39.6
292,1423,0.5504,0.2658,4.66,0.0608,0.0173,91,0.128281,0.526154,0.094207,0.012026,0.012026,22441,2455,0,4675,0,1.46,19.7,20912,347.38,1749,0.002,0.058,0.045,0.004,0.007,7.7,46.9
290,1400,0.62,0.31,4.56,0.068,0.018,92,0.127861,0.524429,0.093898,0.011987,0.011987,22393,2962,0,4087,0,1.45,19.47,20992,346.47,1738,0.003,0.088,0.055,0.005,0.006,7.9,50.2
305,1412,0.5331,0.2515,4.84,0.0598,0.019,110,0.3508,0.560413,0.586764,0.023604,0.018156,14362,1962,0,4237,0,1.525,15.22,16855,376.41,1847,0.004,0.039,0.029,0.008,0.027,8,53.2
301,1342,0.58,0.31,4.64,0.068,0.018,84,0.184206,0.584566,0.173444,0.017836,0.017843,20319,3214,0,4100,0,1.505,18.47,20571,349.2,1639,0.007,0.082,0.06,0.006,0.022,7.9,48.5
300,1433,0.49,0.24,4.7,0.058,0.02,111,0.196593,0.597834,0.193674,0.019485,0.019487,16342,4806,0,4097,0,1.5,19.28,21414,372.78,1691,0.006,0.103,0.055,0.014,0.028,8.1,48.8
300,1427,0.56,0.25,4.81,0.06,0.02,112,0.196764,0.596895,0.194371,0.019533,0.019535,15948,2023,0,4257,0,1.5,18.65,21247,373.68,1659,0.005,0.06,0.055,0.007,0.022,7.9,51.9
300,1428,0.5307,0.2713,4.7273,0.0587,0.0192,111,0.197451,0.597922,0.195433,0.019625,0.019626,19934,3241,0,4169,0,1.5,20.97,22298,372.78,1662,0.005,0.045,0.035,0.005,0.016,7.2,51.1
303,1431,0.5717,0.2683,4.5348,0.0587,0.0162,111,0.177658,0.532973,0.177658,0.017766,0.017766,21972,4100,0,4180,0,1.515,19.7,22138,375.5,1665,0.003,0.092,0.086,0.007,0.018,7,53.5
303,1367,0.53,0.31,4.85,0.066,0.02,111,0.162432,0.560811,0.141691,0.015429,0.015436,13954,1399,0,4169,0,1.515,18.37,20472,375.5,1694,0.005,0.136,0.101,0.019,0.025,7.7,49.5
298,1436,0.47,0.25,4.65,0.056,0.021,115,0.191857,0.593345,0.186176,0.018901,0.018904,22016,0,0,4082,0,1.49,19.5,22362,374.59,1690,0.005,0.09,0.155,0.006,0.015,7.3,48.4
307,1391,0.6414,0.2845,4.8909,0.0622,0.0195,106,0.172742,0.618278,0.15046,0.01624,0.015895,22015,1013,0,3984,0,1.535,18.68,21638,374.59,1637,0.004,0.101,0.082,0.008,0.019,7.5,55.9
295,1448,0.6,0.24,4.89,0.055,0.02,117,0.341415,0.56141,0.566315,0.023747,0.018619,14014,3022,0,4013,0,1.475,18.25,21109,373.68,1680,0.01,0.114,0.084,0.02,0.025,7.5,57
295,1438,0.529,0.242,4.8958,0.0546,0.0193,118,0.325159,0.54572,0.541122,0.022044,0.016959,22010,2033,0,4022,0,1.475,18.82,21755,374.59,1629,0.008,0.098,0.069,0.009,0.022,7.4,54.5
295,1424,0.77,0.32,4.8,0.066,0.019,116,0.197167,0.638685,0.187476,0.019022,0.018708,16111,8739,0,4072,0,1.475,19.55,21794,372.78,1630,0.003,0.064,0.048,0.006,0.016,7.1,63.5
302,1412,0.68,0.3,4.93,0.064,0.022,111,0.194978,0.641104,0.183196,0.018733,0.018405,14415,6158,0,4097,0,1.51,18.68,20831,374.59,1654,0.005,0.068,0.05,0.009,0.028,7.3,58.2
294,1368,0.51,0.31,4.71,0.069,0.021,91,0.188782,0.587885,0.183589,0.018756,0.018756,22529,4652,0,4104,0,1.47,26.5,21971,349.2,1678,0.004,0.075,0.098,0.005,0.015,6.6,46.3
290,1436,0.5345,0.2341,4.911,0.0576,0.0217,90,0.127573,0.52325,0.093687,0.01196,0.01196,22499,6164,0,4058,0,1.45,17.9,20065,344.66,1649,0.003,0.07,0.043,0.004,0.008,6.5,46.3
308,1373,0.4211,0.2384,4.659,0.062,0.0304,111,0.198006,0.59919,0.196132,0.019689,0.01969,14394,3629,0,4130,0,1.54,19.3,22016,380.03,1612,0.003,0.108,0.052,0.01,0.023,7.5,45.5
301,1419,0.5061,0.24,4.8802,0.0582,0.0228,111,0.193873,0.639933,0.179513,0.018339,0.018015,14410,2937,0,4067,0,1.505,35.53,21963,373.68,1679,0.004,0.091,0.042,0.009,0.019,6.6,49
299,1395,0.68,0.29,4.6,0.062,0.018,111,0.197011,0.643679,0.184705,0.018775,0.01845,16380,3692,0,3992,0,1.495,19.28,21268,371.87,1649,0.004,0.09,0.043,0.012,0.019,6.5,57.8
302,1375,0.49,0.25,4.7,0.062,0.026,111,0.176722,0.575103,0.163595,0.017115,0.01712,20024,3342,0,4105,0,1.51,19.75,22174,374.59,1602,0.003,0.063,0.07,0.004,0.018,6.6,48.9
302,1418,0.67,0.27,4.57,0.057,0.021,111,0.189607,0.589527,0.184614,0.018843,0.018843,16029,5207,0,4137,0,1.51,18.62,20801,374.59,1629,0.005,0.092,0.075,0.015,0.032,6.8,57.8
301,1412,0.46,0.23,4.87,0.054,0.024,112,0.186378,0.586932,0.176307,0.018036,0.018044,14028,1251,0,4158,0,1.505,18.22,20496,374.59,1634,0.005,0.071,0.055,0.011,0.035,6.6,46.4
303,1372,0.36,0.24,4.43,0.062,0.034,112,0.308907,0.577074,0.475264,0.023248,0.019499,14008,2579,0,4166,0,1.515,18.48,20858,376.41,1619,0.004,0.077,0.068,0.01,0.027,9.1,44.1
295,1408,0.74,0.29,4.49,0.059,0.02,111,0.196442,0.596587,0.193811,0.019487,0.019489,16034,3440,0,4166,0,1.475,18.75,20989,368.24,1656,0.003,0.08,0.054,0.017,0.033,6.4,60.2
300,1422,0.44,0.2323,4.6403,0.0557,0.0225,105,0.19897,0.599011,0.198208,0.019851,0.019852,16028,1809,0,4177,0,1.5,18.05,20303,367.34,1680,0.003,0.074,0.044,0.013,0.022,6.4,44.7
300,1395,0.645,0.28,4.705,0.059,0.022,111,0.336154,0.545473,0.564201,0.022121,0.016722,14010,1950,0,4165,0,1.5,18.92,21222,372.78,1656,0.004,0.102,0.085,0.014,0.028,6.9,58.2
300,1379,0.573,0.2385,4.558,0.0573,0.022,112,0.200714,0.602143,0.200714,0.020071,0.020071,14002,2861,0,4161,0,1.5,27.7,21592,373.68,1646,0.004,0.067,0.067,0.019,0.035,6.8,52.5
297,1437,0.47,0.24,4.79,0.058,0.021,116,0.198834,0.598448,0.198366,0.019872,0.019872,14032,3951,0,4003,0,1.485,18.77,21884,374.59,1626,0.003,0.063,0.049,0.009,0.024,6.4,48
295,1411,0.63,0.2436,4.6993,0.0574,0.0183,115,0.188459,0.586957,0.183256,0.018723,0.018723,14018,2026,0,3931,0,1.475,31.07,21561,371.87,1662,0.003,0.093,0.061,0.019,0.03,6.7,54.9
295,1418,0.5909,0.2636,4.6188,0.0597,0.022,115,0.223118,1.257826,0.10605,0.01269,0.008057,14012,955,0,4005,0,1.475,17.62,20307,371.87,1676,0.004,0.13,0.065,0.013,0.019,6.4,53.5
297,1384,0.7,0.31,4.56,0.063,0.016,116,0.177938,0.535151,0.177616,0.017786,0.017786,14039,3046,0,4022,0,1.485,18.8,21282,374.59,1643,0.004,0.087,0.08,0.016,0.027,6.4,58.7
300,1378,0.62,0.27,4.67,0.061,0.023,112,0.163593,0.561027,0.146654,0.015961,0.015961,22010,1878,0,4025,0,1.5,18.43,21431,373.68,1651,0.007,0.098,0.05,0.009,0.021,6.5,55.2
295,1451,0.5283,0.2417,4.8961,0.0573,0.0217,116,0.18638,0.58492,0.177777,0.018177,0.018182,14026,3530,0,4028,0,1.475,18.78,21356,372.78,1656,0.004,0.069,0.05,0.008,0.019,6.3,50.4
295,1370,0.65,0.3,4.62,0.065,0.025,116,0.189861,0.589293,0.184532,0.018798,0.0188,14995,1881,0,4049,0,1.475,18.78,21201,372.78,1640,0.003,0.072,0.048,0.009,0.016,6.5,56.3
300,1429,0.6235,0.249,4.815,0.0575,0.0172,109,0.196763,0.598393,0.193828,0.019501,0.019503,15013,5446,0,4036,0,1.5,18.15,20439,370.96,1684,0.003,0.081,0.052,0.009,0.021,6.5,54.9
301,1441,0.64,0.24,4.73,0.059,0.018,112,0.196671,0.5979,0.193814,0.019496,0.019499,16058,5967,0,4368,0,1.505,18.62,20975,374.59,1661,0.004,0.062,0.044,0.008,0.023,6.4,56.6
291,1402,0.66,0.29,4.5,0.063,0.017,90,0.128427,0.52675,0.094313,0.01204,0.01204,22076,5325,0,4138,0,1.455,18.02,20227,345.57,1682,0.004,0.096,0.07,0.007,0.009,5.6,52.2
291,1445,0.54,0.25,4.88,0.06,0.02,93,0.127587,0.523306,0.093697,0.011961,0.011961,22041,4571,0,4139,0,1.455,18.25,20462,348.29,1674,0.006,0.08,0.055,0.007,0.007,5.5,46.9
291,1375,0.4058,0.2421,4.741,0.0646,0.0311,93,0.240741,1.638237,0.058937,0.00899,0.001698,22134,3352,0,4132,0,1.455,18.07,20188,348.29,1639,0.004,0.08,0.047,0.005,0.008,5.5,42
292,1381,0.5534,0.259,4.6731,0.0643,0.0234,92,0.160898,0.559057,0.139285,0.015235,0.015242,22100,2143,0,4109,0,1.46,28.27,21997,348.29,1616,0.003,0.052,0.051,0.004,0.015,5.1,47.6
301,1447,0.57,0.24,4.95,0.06,0.018,112,0.18354,0.626001,0.165986,0.017336,0.017013,14061,6855,0,4106,0,1.505,18.6,21101,374.59,1678,0.006,0.093,0.063,0.01,0.02,6,52.7
290,1390,0.64,0.26,4.62,0.064,0.026,91,0.16829,0.566538,0.15342,0.016479,0.016479,22104,1964,0,4099,0,1.45,17.5,20181,345.57,1666,0.003,0.078,0.061,0.006,0.02,5.5,51.4
300,1391,0.508,0.246,4.654,0.0622,0.0265,110,0.244756,0.540577,0.887078,0.025625,0.019135,20067,4046,0,4118,0,1.5,19.15,21944,371.87,1642,0.005,0.114,0.098,0.012,0.03,5.9,50.8
291,1379,0.5847,0.2542,4.6249,0.0613,0.0179,90,0.137447,0.478826,0.118427,0.012974,0.01298,22074,1035,0,4117,0,1.455,30.38,20928,345.57,1646,0.011,0.093,0.112,0.007,0.015,4.9,48.1
285,1427,0.4861,0.2318,4.49,0.0614,0.0222,96,0.181837,0.579987,0.170681,0.017613,0.01762,22019,3010,1505,4064,0,1.425,18.97,22262,345.57,1701,0.004,0.046,0.049,0.005,0.017,4.9,45.2
295,1447,0.571,0.2305,0,0.061,0.0247,117,0.194468,0.592564,0.19226,0.019395,0.019395,20019,2027,1494,4025,0,1.475,24.87,21956,373.68,1644,0.005,0.118,0.076,0.008,0.023,5.3,53.7
310,1320,0.63,0.26,4.6,0.062,0.023,112,0.183193,0.583192,0.175088,0.018129,0.018129,14014,1011,1489,3979,0,1.55,18.2,21474,382.75,1606,0.004,0.096,0.068,0.009,0.009,5.5,55.9
310,1328,0.6374,0.2768,4.5226,0.0654,0.0228,102,0.200473,0.648995,0.190918,0.019292,0.018934,22015,1347,1561,4126,0,1.55,19.55,22461,373.68,1669,0.002,0.074,0.086,0.005,0.02,5.4,56.1
300,1424,0.5692,0.2492,4.7442,0.0601,0.0183,110,0.189124,0.590464,0.181378,0.018494,0.018499,16041,987,1547,4102,0,1.5,28.37,19831,371.87,1664,0.004,0.062,0.05,0.012,0.028,5.4,51.9
300,1404,0.59,0.29,4.61,0.066,0.019,111,0.179694,0.579297,0.167586,0.017423,0.017429,22134,939,1457,3920,0,1.5,18.62,20955,372.78,1611,0.003,0.038,0.047,0.004,0.018,5.1,53.9
302,1407,0.527,0.2483,4.6265,0.0617,0.0207,110,0.187776,0.588429,0.179304,0.018316,0.018322,22032,1980,1501,4093,0,1.51,18.82,21248,373.68,1630,0.004,0.08,0.048,0.008,0.02,5.6,51.1
301,1376,0.43,0.24,4.8,0.06,0.025,112,0.173717,0.571899,0.159449,0.016816,0.016821,18031,941,1444,4019,0,1.505,18.48,20912,374.59,1595,0.005,0.077,0.048,0.005,0.02,5.1,45.5
300,1412,0.5837,0.269,4.6987,0.0633,0.0208,112,0.200938,0.64375,0.192813,0.01942,0.019094,14030,2832,1536,4043,0,1.5,18.45,21246,373.68,1642,0.003,0.085,0.055,0.009,0.015,5.2,53.2
300,1394,0.4193,0.256,4.7333,0.0627,0.0239,111,0.197607,0.642779,0.186273,0.018893,0.018567,14027,225,1500,4056,0,1.5,17.8,20279,372.78,1640,0.003,0.11,0.051,0.015,0.013,5.4,44.4
300,1419,0.6383,0.3317,4.6133,0.0692,0.0131,111,0.187857,0.588819,0.179478,0.018341,0.018346,20977,1873,1488,4071,0,1.5,18.78,21466,372.78,1648,0.003,0.1,0.074,0.007,0.015,5.6,56.4
301,1425,0.534,0.246,4.6799,0.0596,0.0218,111,0.128,0.525,0.094,0.012,0.012,16034,3911,1544,4028,0,1.505,48.7,23611,373.68,1642,0.003,0.13,0.074,0.007,0.014,5.2,49.8
298,1405,0.55,0.33,4.84,0.069,0.014,110,0.222833,1.287436,0.099618,0.012185,0.007328,16373,4130,1572,4182,0,1.49,20.42,19618,370.06,1667,0.003,0.128,0.087,0.006,0.011,5.6,52
0,0,0,0,0,0,0,104,0.153077,0.485481,0.176923,0.014596,0.014596,14048,2039,1510,4005,0,0,17.25,20213,94.33,1662,0.006,0.153,0.124,0.019,0.019,5.9,21.9
305,1389,0.55,0.23,0,0.057,0.024,106,0.225849,0.575509,0.541321,0.023189,0.020019,18011,2966,0,0,0,1.525,18.18,21415,372.78,1675,0.004,0.111,0.057,0.01,0.03,5,51.1
305,1395,0.5885,0.3249,4.78,0.068,0.0145,106,0.228487,1.339472,0.098683,0.012079,0.006873,14000,1000,1500,4000,0,1.525,17.97,20919,372.78,1627,0.003,0.092,0.071,0.012,0.017,5,53
305,1414,0.561,0.2526,4.75,0.0584,0.0158,107,0.199439,0.598318,0.199439,0.019944,0.019944,14038,3030,1500,3984,0,1.525,18.58,21898,373.68,1685,0.006,0.111,0.073,0.009,0.019,5.2,51.6
290,1443,0.5269,0.2336,4.7917,0.0557,0.0162,89,0.149807,0.485225,0.141173,0.014778,0.014778,22132,5003,1554,3998,0,1.45,19.13,21094,343.75,1672,0.004,0.09,0.061,0.007,0.012,4.4,46.1
292,1438,0.53,0.23,0,0.056,0.019,92,0.188909,0.590247,0.180387,0.018382,0.018388,23374,6105,1557,4129,0,1.46,19.05,21512,348.29,1705,0.002,0.07,0.063,0.005,0.015,4.4,47.9
290,1359,0.5,0.32,4.57,0.066,0.013,90,0.195289,0.596833,0.192644,0.019467,0.019467,22085,2970,1563,4114,0,1.45,18.65,21379,344.66,1648,0.003,0.083,0.071,0.006,0.017,4.4,45.3
297,1396,0.74,0.31,4.72,0.066,0.018,108,0.19024,0.592039,0.182833,0.018604,0.018609,16056,3986,1520,4056,0,1.485,19.3,22139,367.34,1676,0.003,0.086,0.045,0.011,0.023,5.1,60.1
301,1423,0.58,0.24,4.62,0.059,0.018,111,0.194128,0.592528,0.190452,0.019193,0.019196,14709,3890,1560,4143,0,1.505,19.18,21487,373.68,1683,0.003,0.067,0.044,0.009,0.028,5,53.1
302,1395,0.4282,0.2543,4.7783,0.0627,0.0227,108,0.194365,0.738172,0.160018,0.01677,0.015715,14386,3674,1048,3947,0,1.51,18.37,20605,371.87,1628,0.004,0.071,0.049,0.008,0.019,4.8,44.9
300,1374,0.516,0.288,4.822,0.0658,0.0252,109,0.182018,0.546055,0.182018,0.018202,0.018202,14366,3350,1603,4033,0,1.5,31.97,21163,370.96,1647,0.005,0.072,0.052,0.02,0.036,5.5,49.1
299,1404,0.52,0.306,4.6262,0.0672,0.0204,109,0.195637,0.596938,0.192004,0.019347,0.019349,20424,3247,1606,4067,0,1.495,19.27,21674,370.06,1644,0.003,0.075,0.046,0.009,0.029,5.1,50.4
302,1368,0.47,0.28,4.64,0.067,0.021,109,0.2,0.6,0.2,0.02,0.02,16069,2233,1548,4205,0,1.51,18.45,20767,372.78,1664,0.003,0.052,0.036,0.01,0.03,4.7,47.4
302,1382,0.4487,0.2653,4.716,0.0631,0.0202,112,0.188175,0.632964,0.170086,0.017548,0.01723,20076,1595,1557,4161,0,1.51,19.87,22499,375.5,1602,0.003,0.093,0.064,0.008,0.016,4.8,47.2
302,1444,0.51,0.26,4.88,0.062,0.018,111,0.185744,0.585945,0.176434,0.018097,0.018102,22059,2942,1550,4190,0,1.51,19.57,21921,374.59,1634,0.003,0.072,0.055,0.008,0.022,4.6,50.6
290,1402,0.5597,0.2738,4.8272,0.0634,0.0157,90,0.171636,0.569583,0.158451,0.016853,0.016853,22047,8605,1556,4133,0,1.45,18.48,20711,344.66,1667,0.012,0.086,0.067,0.008,0.017,4.1,48.7
290,1419,0.5483,0.281,4.7131,0.0622,0.0162,90,0.171587,0.570795,0.154285,0.016341,0.01635,22089,5911,1553,4037,0,1.45,24.83,20712,344.66,1666,0.003,0.05,0.042,0.005,0.015,4.5,47.7
302,1429,0.6151,0.2697,4.8021,0.0624,0.0164,112,0.190547,0.590567,0.18369,0.018645,0.01865,16933,2841,992,3987,0,1.51,18.28,20602,375.5,1646,0.004,0.085,0.06,0.011,0.021,4.9,55.1
300,1440,0.5933,0.2567,4.87,0.0583,0.0143,110,0.188222,0.594588,0.142078,0.015535,0.015538,14036,2825,991,3919,0,1.5,17.93,20183,371.87,1643,0.003,0.087,0.072,0.01,0.022,5.1,53
291,1439,0.52,0.2469,4.9831,0.0574,0.0196,90,0.175244,0.576518,0.159995,0.01684,0.016847,23929,6368,1044,3932,0,1.455,17.9,20209,345.57,1639,0.003,0.059,0.037,0.006,0.02,3.8,46.8
302,1393,0.43,0.24,4.81,0.06,0.021,110,0.1913,0.591412,0.185655,0.018843,0.018846,20396,2771,1056,3902,0,1.51,18.37,20600,373.68,1636,0.005,0.067,0.053,0.01,0.025,4.7,46.1
299,1446,0.54,0.24,0,0.057,0.021,112,0.194634,0.593759,0.191063,0.01925,0.019253,16407,5727,1590,4042,0,1.495,19.3,21651,372.78,1669,0.004,0.069,0.047,0.008,0.021,4.6,51.7
302,1378,0.44,0.27,4.67,0.062,0.019,113,0.177108,0.548423,0.170914,0.017341,0.017345,16402,1649,207,3270,0,1.51,52.17,22951,376.41,1706,0.003,0.063,0.042,0.007,0.015,0.3,45.9
311,1368,0.39,0.29,4.65,0.068,0.021,110,0.229818,1.356364,0.097455,0.012,0.006691,20419,3491,995,2667,0,1.555,28.83,23010,381.85,1627,0.002,0.058,0.064,0.003,0.012,9.6,45.3
300,1415,0.509,0.255,4.902,0.0603,0.0189,110,0.199273,0.597818,0.199273,0.019927,0.019927,16401,1663,112,4255,0,1.5,18.82,21098,371.87,1629,0.002,0.076,0.049,0.008,0.018,10.5,49.1
300,1392,0.45,0.28,4.64,0.063,0.02,110,0.2,0.6,0.2,0.02,0.02,14380,2884,0,4245,0,1.5,19.13,21662,371.87,1666,0.004,0.1,0.061,0.011,0.022,10.5,46.1
301,1413,0.7,0.2918,4.6386,0.0662,0.0216,109,0.141607,0.480963,0.12807,0.013842,0.013842,16394,6770,0,4245,0,1.505,56.15,20635,371.87,1652,0.024,0.069,0.047,0.01,0.022,9.8,58.2
302,1402,0.4562,0.2427,4.8262,0.0556,0.0231,110,0.174611,0.572506,0.160673,0.016895,0.0169,14043,1225,0,4298,0,1.51,17.85,19288,373.68,1635,0.003,0.07,0.056,0.011,0.028,9.5,45.8
302,1362,0.47,0.27,4.64,0.065,0.03,111,0.146947,0.495089,0.13037,0.013926,0.013934,12046,1332,0,4242,0,1.51,18.28,20120,374.59,1619,0.004,0.061,0.047,0.02,0.032,9.5,45.8
289,1420,0.4019,0.2287,4.5278,0.0533,0.0305,91,0.17741,0.578984,0.16246,0.016991,0.016999,22057,2216,0,4363,0,1.445,16.8,19039,344.66,1638,0.003,0.067,0.038,0.006,0.01,8.6,40.2
290,1428,0.5917,0.2831,4.8455,0.0655,0.0283,92,0.191008,0.592705,0.183878,0.018675,0.01868,22093,4987,0,4357,0,1.45,28.37,21122,346.47,1677,0.004,0.075,0.051,0.007,0.014,8.3,50.1
300,1372,0.6453,0.2967,4.5827,0.0645,0.016,109,0.153,0.596789,0.121569,0.014064,0.013729,14061,4676,0,4348,0,1.5,18.9,20914,370.96,1670,0.004,0.074,0.043,0.01,0.016,9.5,54.9
303,1409,0.45,0.23,4.95,0.056,0.028,111,0.191816,0.593252,0.185366,0.018796,0.018801,14017,4050,0,2967,0,1.515,18.72,21127,375.5,1656,0.003,0.067,0.044,0.009,0.021,9.4,46.3
305,1382,0.63,0.3,4.79,0.067,0.021,105,0.128122,0.5255,0.09409,0.012011,0.012011,14034,2116,0,4325,0,1.525,18.05,20131,371.87,1651,0.004,0.093,0.081,0.013,0.018,9.6,53.1
307,1370,0.55,0.29,4.87,0.065,0.027,107,0.192765,0.591915,0.187831,0.018982,0.018985,14034,1006,0,4332,0,1.535,24.65,22032,375.5,1613,0.003,0.067,0.053,0.009,0.031,9.3,50.6
305,1412,0.5446,0.2546,4.7613,0.0604,0.0274,106,0.403109,0.525562,1.136611,0.029857,0.019362,14034,2018,0,4285,0,1.525,18.27,20578,372.78,1631,0.008,0.163,0.155,0.035,0.043,10.6,53.8
295,1440,0.54,0.24,4.81,0.061,0.026,115,0.198165,0.59824,0.196809,0.019735,0.019736,20380,5158,0,3917,0,1.475,19.17,21191,371.87,1672,0.003,0.062,0.049,0.009,0.031,9,52.2
301,1420,0.54,0.23,4.85,0.056,0.022,112,0.174697,0.57379,0.160168,0.016852,0.016858,20353,5875,0,3930,0,1.505,18.68,20757,374.59,1670,0.002,0.084,0.058,0.006,0.024,9.8,51.8
292,1423,0.606,0.254,4.8227,0.0575,0.0239,92,0.176887,0.57605,0.163004,0.017044,0.017051,20359,3466,0,4103,0,1.46,18.52,20689,348.29,1660,0.003,0.066,0.054,0.004,0.021,8.8,50.3
299,1381,0.5998,0.31,4.6701,0.067,0.0245,110,0.349714,0.558832,0.586623,0.023664,0.018213,18375,4888,0,4296,0,1.495,18.98,21257,370.96,1638,0.007,0.105,0.063,0.012,0.028,9.7,57
299,1418,0.53,0.22,0,0.057,0.023,110,0.194668,0.640741,0.180941,0.018455,0.018127,16378,4581,0,4220,0,1.495,18.22,20183,370.96,1646,0.003,0.082,0.057,0.01,0.023,9.5,50.4
302,1398,0.636,0.2862,4.6876,0.062,0.0217,112,0.196436,0.595123,0.194329,0.019518,0.019519,16373,4204,0,4209,0,1.51,20,22288,375.5,1659,0.006,0.09,0.059,0.011,0.031,10.2,56.3
302,1423,0.4,0.21,4.97,0.051,0.029,112,0.199199,0.642082,0.189788,0.019169,0.018844,14378,5798,0,4305,0,1.51,19.02,21614,375.5,1605,0.003,0.082,0.056,0.005,0.025,9.3,44.6
292,1439,0.44,0.22,4.98,0.055,0.032,91,0.199121,0.597363,0.199121,0.019912,0.019912,19902,6178,0,4344,0,1.46,18.3,20393,347.38,1638,0.004,0.066,0.039,0.006,0.029,7.9,42.8
302,1425,0.6689,0.3032,4.7237,0.0636,0.0187,110,0.19336,0.59363,0.188451,0.019043,0.019046,15911,4427,0,4371,0,1.51,18.52,20364,373.68,1667,0.003,0.094,0.051,0.012,0.02,8.5,57.5
302,1402,0.5778,0.2817,4.8129,0.0619,0.0208,112,0.187646,0.589326,0.178895,0.0183,0.018305,15924,4382,0,4361,0,1.51,18.18,21229,375.5,1646,0.004,0.094,0.069,0.01,0.023,8.7,53.2
310,1370,0.3661,0.2923,4.7684,0.0614,0.0216,102,0.185822,0.586799,0.175195,0.017947,0.017955,15916,494,0,4401,0,1.55,18.2,21203,373.68,1628,0.005,0.105,0.069,0.011,0.025,8.6,40.7
300,1421,0.5533,0.2617,4.785,0.0562,0.0168,111,0.187908,0.587297,0.179368,0.018281,0.018287,15988,1010,0,4304,0,1.5,26.8,20649,372.78,1636,0.003,0.102,0.082,0.013,0.033,8.6,51.1
290,1445,0.53,0.25,4.81,0.057,0.021,91,0.240735,1.638198,0.058935,0.00899,0.001698,20000,3053,0,4370,0,1.45,27.9,21181,345.57,1670,0.004,0.203,0.12,0.009,0.012,7.3,47.1
290,1421,0.53,0.271,4.8528,0.0594,0.0219,90,0.170469,0.571851,0.153278,0.016359,0.016365,20016,2027,0,4324,0,1.45,17.45,20451,344.66,1652,0.004,0.069,0.046,0.008,0.029,7.1,45.7
285,1432,0.5677,0.2697,4.8275,0.0602,0.0218,95,0.23556,1.584768,0.060966,0.009177,0.002246,20052,5052,0,4329,0,1.425,17.83,20502,344.66,1660,0.165,1.53,0.051,0.008,0.005,7.3,49.5
280,1435,0.5475,0.2675,4.665,0.0605,0.0225,100,0.229391,1.523975,0.062863,0.009339,0.002806,20029,4045,0,4302,0,1.4,18.32,20440,344.66,1681,0.005,0.158,0.066,0.007,0.013,7.5,48.8
301,1387,0.5237,0.3133,4.77,0.0627,0.0177,109,0.199222,0.59883,0.198941,0.019916,0.019916,16256,3998,0,4242,0,1.505,18.58,20903,371.87,1630,0.002,0.073,0.05,0.009,0.021,8.4,50.1
303,1350,0.45,0.24,4.97,0.058,0.028,111,0.127654,0.523581,0.093746,0.011968,0.011968,14099,1995,0,4312,0,1.515,17.1,19181,375.5,1597,0.003,0.092,0.05,0.008,0.017,7.7,45
290,1435,0.4166,0.2483,4.7976,0.0567,0.0259,90,0.176335,0.795336,0.119055,0.013291,0.01148,22138,3951,0,4341,0,1.45,17.87,20230,344.66,1679,0.005,0.074,0.04,0.006,0.011,6.6,41
302,1436,0.5799,0.2534,4.8427,0.0563,0.0203,110,0.128465,0.526909,0.094342,0.012044,0.012044,14065,4184,0,4381,0,1.51,17.47,20473,373.68,1651,0.003,0.096,0.077,0.006,0.013,7.6,51.6
301,1385,0.519,0.2445,4.73,0.0576,0.0244,111,0.200721,0.602162,0.200721,0.020072,0.020072,12057,4766,0,4388,0,1.505,17.8,20835,373.68,1643,0.007,0.103,0.095,0.026,0.034,7.4,49.7
313,1361,0.5568,0.2781,4.6032,0.0586,0.0257,101,0.329891,0.546899,0.548176,0.022028,0.016866,7993,2017,0,4307,0,1.565,25.45,20542,375.5,1650,0.004,0.076,0.067,0.013,0.027,8.2,51.9
301,1394,0.4981,0.262,4.8937,0.0564,0.0286,111,0.190214,0.589141,0.183511,0.018621,0.018626,28018,4110,0,4359,0,1.505,23.58,20810,373.68,1608,0.003,0.038,0.036,0.012,0.032,6.7,50.8
291,1397,0.65,0.29,4.51,0.064,0.03,90,0.128569,0.527333,0.094418,0.012053,0.012053,23017,3084,0,4303,0,1.455,17.15,19990,345.57,1679,0.005,0.091,0.041,0.009,0.012,6.6,51.6
292,1394,0.5109,0.2811,4.6911,0.0615,0.0259,90,0.128427,0.52675,0.094313,0.01204,0.01204,20039,2029,0,4359,0,1.46,16.93,19823,346.47,1626,0.148,1.28,0.045,0.006,0.005,6.5,44.4
305,1391,0.4967,0.2657,4.6708,0.0573,0.0289,105,0.370783,0.619738,0.617672,0.024893,0.018831,14022,3058,0,4296,0,1.525,17.42,20389,371.87,1635,0.004,0.115,0.092,0.012,0.017,7.3,50.8
303,1441,0.5803,0.2601,4.66,0.06,0.0175,110,0.185438,0.58505,0.176782,0.018153,0.018157,16007,4216,0,4300,0,1.515,24.28,20272,374.59,1669,0.003,0.071,0.055,0.01,0.016,7.2,53
301,1370,0.4518,0.269,4.62,0.0603,0.0317,113,0.188359,0.633748,0.171412,0.017729,0.017411,14011,2571,0,4309,0,1.505,17.78,20269,375.5,1592,0.003,0.075,0.046,0.01,0.027,7.1,46.5
302,1410,0.4838,0.26,4.7053,0.0608,0.0302,111,0.19342,0.593688,0.188555,0.019051,0.019055,12037,979,0,4239,0,1.51,17.97,20669,374.59,1628,0.004,0.068,0.047,0.01,0.028,6.8,47.3
290,1442,0.65,0.26,4.66,0.058,0.016,92,0.167531,0.568051,0.147398,0.015808,0.015818,20062,5948,0,4157,0,1.45,21.08,19346,346.47,1660,0.004,0.083,0.043,0.012,0.028,6.6,52.4
311,1377,0.39,0.3,4.68,0.063,0.023,102,0.21191,1.144095,0.107998,0.012725,0.008829,14004,3985,0,4317,0,1.555,17.65,19922,374.59,1638,0.004,0.105,0.071,0.01,0.015,8.5,42.6
300,1432,0.66,0.26,4.67,0.059,0.016,111,0.192149,0.591365,0.186743,0.018892,0.018896,14021,7469,0,4579,0,1.5,18.72,20800,372.78,1667,0.003,0.083,0.048,0.013,0.026,7.3,57.2
301,1439,0.49,0.25,4.73,0.057,0.022,111,0.196188,0.597814,0.192837,0.019419,0.019421,16379,4720,0,4196,0,1.505,19.1,21342,373.68,1674,0.005,0.123,0.052,0.012,0.025,7.2,48.8
303,1418,0.4637,0.2592,4.4937,0.0581,0.0259,110,0.194772,0.595355,0.190772,0.019238,0.019241,20414,3595,0,4108,0,1.515,19.8,22127,374.59,1652,0.003,0.061,0.045,0.005,0.017,6.8,47.9
311,1362,0.45,0.27,4.72,0.06,0.029,103,0.189687,0.638453,0.172503,0.017785,0.017436,20416,4350,0,4151,0,1.555,19.38,21588,375.5,1620,0.004,0.096,0.052,0.009,0.024,7,46.5
309,1365,0.44,0.28,4.57,0.063,0.027,99,0.19899,0.59697,0.19899,0.019899,0.019899,18404,3305,0,4172,0,1.545,18.58,20825,370.06,1647,0.004,0.049,0.039,0.005,0.017,6.3,44.8
300,1387,0.47,0.29,4.93,0.062,0.027,100,0.189721,0.590139,0.182121,0.018518,0.018524,14355,3738,0,3222,0,1.5,23.48,18939,362.8,1574,0.004,0.06,0.044,0.018,0.036,6.6,45
309,1425,0.63,0.25,4.98,0.055,0.022,99,0.192005,0.592742,0.185944,0.018838,0.018843,14367,4594,0,4123,0,1.545,19.28,21257,370.06,1661,0.005,0.064,0.035,0.015,0.029,6.5,54
311,1368,0.4821,0.2748,4.7066,0.061,0.0244,101,0.199978,0.649921,0.189305,0.019151,0.018791,16014,0,0,4267,0,1.555,18.62,20837,373.68,1707,0.005,0.068,0.037,0.01,0.012,5.1,46.7
312,1365,0.36,0.28,4.59,0.063,0.033,100,0.184758,0.636445,0.164224,0.017162,0.016803,14084,2023,0,4353,0,1.56,18.43,20597,373.68,1642,0.004,0.054,0.04,0.009,0.022,6,40.1
311,1365,0.3948,0.29,4.5901,0.0635,0.033,101,0.128253,0.52604,0.094186,0.012024,0.012024,14076,2017,0,4263,0,1.555,44.55,20931,373.68,1624,0.006,0.057,0.032,0.018,0.019,6.7,41
295,1318,0.52,0.3,4.63,0.063,0.033,102,0.127624,0.523456,0.093724,0.011965,0.011965,12067,645,0,4163,0,1.475,17.5,19098,360.08,1631,0.004,0.084,0.038,0.014,0.017,6.6,45.7
303,1376,0.525,0.2753,4.7785,0.0595,0.0261,111,0.18018,0.578649,0.170991,0.017802,0.017802,12069,43,0,4327,0,1.515,17.9,19958,375.5,1668,0.004,0.114,0.05,0.018,0.023,7,49.1
305,1364,0.44,0.3,4.6,0.059,0.022,71,0.12782,0.524261,0.093868,0.011983,0.011983,20094,23,0,4373,0,1.525,18.33,19855,341.03,1699,0.005,0.11,0.041,0.01,0.008,6,38.3
302,1401,0.4174,0.2752,4.6197,0.0578,0.0297,111,0.188322,0.589532,0.179421,0.0183,0.018307,14069,439,0,4265,0,1.51,18.4,20418,374.59,1614,0.004,0.086,0.058,0.009,0.02,6.8,44.2
302,1368,0.6801,0.2652,4.5921,0.0577,0.0147,112,0.16757,0.567284,0.149848,0.016107,0.016112,16370,3341,0,4322,0,1.51,18.87,20852,375.5,1628,0.005,0.087,0.064,0.009,0.019,6.4,57.8
299,1414,0.49,0.24,4.63,0.051,0.023,112,0.197097,0.641887,0.185472,0.018826,0.018503,14394,2163,0,4672,0,1.495,19.55,21541,372.78,1651,0.005,0.116,0.048,0.009,0.014,6.3,48.2
298,1421,0.4471,0.2581,4.5799,0.0544,0.0228,110,0.158153,0.555341,0.138649,0.015356,0.015356,14297,4237,0,4460,0,1.49,18.6,20514,370.06,1636,0.006,0.121,0.064,0.01,0.019,6.8,45.3
303,1366,0.5215,0.2677,4.6254,0.0584,0.0213,111,0.194897,0.594737,0.191258,0.019272,0.019275,14383,3287,0,4583,0,1.515,18.98,21196,375.5,1650,0.008,0.077,0.038,0.004,0.02,6,50.1
292,1432,0.47,0.25,4.69,0.053,0.023,89,0.154517,0.553062,0.132933,0.014944,0.014944,18140,5491,0,4480,0,1.46,18.02,19935,345.57,1815,0.007,0.071,0.043,0.007,0.024,6.1,42.9
290,1449,0.4667,0.24,4.9329,0.0502,0.0227,92,0.194061,0.591685,0.19177,0.019352,0.019352,18165,4401,0,4520,0,1.45,17.3,19329,346.47,1644,0.004,0.088,0.041,0.009,0.024,5.8,43.5
290,1379,0.5628,0.3366,4.6035,0.0627,0.0179,92,0.194757,0.594538,0.19228,0.019417,0.019417,18195,2630,0,4530,0,1.45,17.98,19983,346.47,1663,0.01,0.128,0.064,0.018,0.024,5.9,47.9
303,1393,0.4542,0.2798,4.607,0.0579,0.0216,108,0.18977,0.591698,0.181659,0.018492,0.018498,14177,1641,0,4501,0,1.515,18.83,20929,372.78,1640,0.004,0.092,0.079,0.01,0.023,6.3,45.8
302,1397,0.47,0.31,4.99,0.06,0.022,112,0.192427,0.591277,0.187355,0.01894,0.018943,14169,3114,0,4496,0,1.51,18.3,20509,375.5,1651,0.007,0.115,0.076,0.016,0.033,6.1,47.5
302,1378,0.3564,0.2659,4.5608,0.055,0.029,113,0.176421,0.575911,0.162709,0.017053,0.017058,12107,1107,0,4505,0,1.51,18.27,20707,376.41,1596,0.004,0.083,0.08,0.012,0.041,6.7,41.1
301,1370,0.34,0.2745,4.5524,0.0565,0.0297,111,0.193434,0.593514,0.190249,0.019268,0.019268,12124,1651,0,4524,0,1.505,17.67,19936,373.68,1631,0.004,0.089,0.059,0.011,0.029,6.4,40.3
290,1366,0.53,0.25,4.75,0.053,0.023,93,0.192862,0.592714,0.187744,0.01898,0.018984,16183,2883,0,4616,0,1.45,19.3,21462,347.38,1619,0.004,0.076,0.064,0.009,0.032,6.1,46.2
302,1396,0.4164,0.2635,4.7656,0.0564,0.0257,110,0.191299,0.592766,0.184463,0.018721,0.018727,15092,3980,0,4663,0,1.51,18.3,20293,373.68,1648,0.004,0.085,0.05,0.011,0.028,6,44.7
292,1367,0.4,0.25,4.57,0.055,0.028,91,0.165978,0.56456,0.149912,0.01622,0.01622,20170,2747,0,4537,0,1.46,27,20953,347.38,1663,0.004,0.075,0.046,0.004,0.018,5.7,39.9
303,1418,0.37,0.25,4.55,0.054,0.029,111,0.183946,0.584432,0.173676,0.017892,0.017897,12084,1632,0,4559,0,1.515,17.7,19920,375.5,1637,0.003,0.099,0.054,0.008,0.023,6.3,41.7
297,1320,0.44,0.25,4.62,0.054,0.03,85,0.186086,0.587612,0.175451,0.017973,0.017981,20145,6037,0,4563,0,1.485,26.17,22010,346.47,1646,0.004,0.068,0.058,0.007,0.024,5.2,41.9
291,1422,0.5817,0.3098,4.6045,0.0594,0.017,91,0.235851,1.585945,0.061182,0.009204,0.002273,20156,9322,0,4544,0,1.455,19.68,22522,346.47,1651,0.003,0.114,0.072,0.005,0.01,4.9,50.6
292,1394,0.46,0.2915,4.6308,0.0585,0.0239,89,0.189818,1.000135,0.104339,0.01189,0.008461,20162,7599,0,4508,0,1.46,23.93,20222,345.57,1619,0.003,0.065,0.053,0.003,0.012,5.1,43.5
302,1419,0.63,0.29,4.56,0.055,0.015,112,0.199107,0.597321,0.199107,0.019911,0.019911,12114,7761,0,4446,0,1.51,18.65,20491,375.5,1695,0.003,0.115,0.078,0.004,0.007,5.9,56
300,1438,0.5697,0.2752,4.61,0.054,0.0195,112,0.213928,1.184163,0.103631,0.012401,0.008227,14062,1006,0,4396,0,1.5,34.25,20502,373.68,1588,0.003,0.083,0.065,0.003,0.009,5.1,52.3
300,1450,0.58,0.27,0,0.054,0.021,110,0.199818,0.599455,0.199818,0.019982,0.019982,14049,7081,0,4358,0,1.5,18.55,20889,371.87,1647,0.007,0.1,0.06,0.009,0.015,5.1,53.1
0,0,0,0,0,0,0,110,0.162138,0.561273,0.144087,0.015789,0.015789,16018,0,0,4383,0,0,18.42,20757,99.77,1642,0.004,0.119,0.081,0.013,0.024,5.6,23
300,1415,0.6227,0.298,4.704,0.0591,0.0181,109,0.200367,0.601101,0.200367,0.020037,0.020037,16012,865,0,2753,0,1.5,27.95,21103,370.96,1663,0.006,0.115,0.066,0.015,0.025,5.3,54.1
301,1408,0.527,0.298,4.8231,0.061,0.0197,110,0.197919,0.598375,0.196247,0.019692,0.019693,14030,1301,0,4147,0,1.505,17.75,19921,372.78,1646,0.006,0.114,0.07,0.015,0.02,5.1,49.6
300,1419,0.621,0.267,4.715,0.0579,0.0202,110,0.194738,0.594952,0.190847,0.019241,0.019244,14028,4653,0,4317,0,1.5,18.93,21079,371.87,1667,0.009,0.119,0.078,0.017,0.027,5.2,54.7
302,1400,0.5581,0.3261,4.844,0.062,0.0168,112,0.180118,0.580085,0.168148,0.017471,0.017477,16346,5202,0,4434,0,1.51,18.8,21116,375.5,1647,0.006,0.131,0.053,0.012,0.023,5.3,52.3
302,1421,0.71,0.33,4.97,0.066,0.02,110,0.193115,0.593395,0.188024,0.019007,0.019011,18396,3237,0,4171,0,1.51,30.35,21447,373.68,1637,0.002,0.073,0.05,0.014,0.029,5,59.7
302,1394,0.4836,0.2882,4.6538,0.064,0.0252,113,0.190458,0.591207,0.183272,0.018616,0.018622,16388,3217,0,4615,0,1.51,19.9,22271,376.41,1584,0.002,0.067,0.053,0.006,0.029,5,48.7
301,1417,0.6415,0.2981,4.6125,0.0642,0.02,108,0.190537,0.592056,0.18313,0.018611,0.018617,14375,6209,0,4574,0,1.505,19.27,21582,370.96,1665,0.003,0.106,0.057,0.012,0.028,5.6,55.7
301,1411,0.6789,0.2718,4.6395,0.0609,0.0177,108,0.194991,0.595194,0.191287,0.019278,0.019281,18458,18351,0,4630,0,1.505,25.42,23142,370.96,1678,0.004,0.118,0.061,0.019,0.029,4.3,60.1
303,1408,0.6633,0.31,4.7079,0.0673,0.0228,111,0.178739,0.5775,0.168784,0.01764,0.01764,20420,332,0,4222,0,1.515,48.18,28501,375.5,1611,0.002,0.068,0.058,0.004,0.016,5.1,57.3
302,1410,0.5443,0.2722,4.7009,0.0617,0.0233,112,0.189593,0.587411,0.1851,0.018854,0.018854,10079,6552,0,4522,0,1.51,52.58,20907,375.5,1629,0.006,0.067,0.051,0.009,0.031,5.3,51
300,1416,0.6637,0.316,4.5247,0.0667,0.0201,112,0.272295,0.620982,0.380455,0.021098,0.018094,12093,5486,0,4420,0,1.5,18.05,19927,373.68,1654,0.009,0.146,0.098,0.021,0.026,6.1,58.4
290,1407,0.73,0.36,4.57,0.069,0.018,92,0.171953,0.570519,0.155734,0.016485,0.016491,22084,4924,0,4559,0,1.45,19.13,21231,346.47,1674,0.005,0.066,0.049,0.006,0.021,4.9,56.5
292,1390,0.4988,0.2919,4.5733,0.0624,0.025,90,0.162712,0.568456,0.145474,0.015277,0.014879,20170,4930,0,4531,0,1.46,17.58,19850,346.47,1677,0.003,0.078,0.05,0.004,0.025,4.5,44.8
302,1435,0.6643,0.3147,4.5354,0.064,0.0195,112,0.196488,0.596267,0.194024,0.019502,0.019503,14131,3534,0,4463,0,1.51,18,19694,375.5,1637,0.004,0.081,0.05,0.009,0.025,4.6,57.3
301,1412,0.6295,0.3444,4.5954,0.0692,0.0212,111,0.195413,0.640675,0.182458,0.018577,0.018252,20174,4949,0,4509,0,1.505,18.97,20978,373.68,1690,0.004,0.146,0.068,0.013,0.02,5.2,56.4
300,1400,0.4277,0.2773,4.778,0.0608,0.0262,110,0.182727,0.580227,0.175,0.018091,0.018091,12097,3835,0,4523,0,1.5,18.78,20793,371.87,1671,0.005,0.107,0.063,0.015,0.02,5.4,44.5
288,1421,0.5472,0.2983,4.4011,0.0657,0.0197,90,0.196889,0.590667,0.196889,0.019689,0.019689,20016,4034,0,4292,0,1.44,18.08,20242,342.85,1626,0.007,0.088,0.067,0.008,0.03,4.4,47.1
300,1439,0.62,0.27,4.78,0.061,0.016,111,0.197646,0.598109,0.195772,0.019653,0.019654,16019,4040,0,4054,0,1.5,29.23,21764,372.78,1629,0.004,0.064,0.052,0.024,0.032,4.7,55
301,1418,0.6162,0.3168,4.7838,0.0667,0.0172,81,0.186124,0.579634,0.17842,0.018152,0.018158,20089,3606,0,4424,0,1.505,47.48,25694,346.47,1638,0.004,0.086,0.117,0.007,0.028,4.4,49.8
302,1435,0.5,0.27,4.8,0.065,0.023,112,0.180026,0.622794,0.159342,0.016764,0.016444,14000,2409,0,4353,0,1.51,29.53,21770,375.5,1669,0.004,0.127,0.062,0.01,0.025,4.6,48.6
291,1432,0.5483,0.2783,4.5641,0.0604,0.0196,90,0.231332,1.544606,0.061994,0.009257,0.002581,22050,1597,0,4530,0,1.455,19,20966,345.57,1695,0.004,0.175,0.059,0.009,0.011,4.1,47.9
